Repository: marcocrea94/atlante-fatica-strutture

# Atlante della fatica strutturale

[Apri il sito](https://marcocrea94.github.io/atlante-fatica-strutture/) · [Guida per AI](docs/guide/lettura-ai.md) · [Bibliografia](docs/guide/bibliografia.md) · [Qualità](docs/guide/qualita.md)

Base documentale in italiano e inglese ricavata dai tre PDF forniti: **196 pagine selezionate, 245 schede illustrate, 64 tabelle di classificazione**. Tutte le schede hanno disegni tecnici SVG ridisegnati a colori: elementi metallici blu, saldature arancio e azioni turchesi. Il sito non incorpora screenshot delle norme nelle immagini di consultazione. I PDF completi rimangono la fonte di riferimento. [Leggi la guida ai disegni](docs/guide/disegni.md).

| Fonte | Edizione | Ambito digitalizzato | Pagine | Schede |
| --- | --- | --- | ---: | ---: |
| [Circolare NTC](docs/documents/ntc.md) | 2019 | C4.2.4.1.4, C5.1.4.3, C5.2.3.2.3 | 15 | 68 |
| [Eurocodice 3](docs/documents/ec3.md) | EN 1993-1-9:2005 + AC:2005; IT maggio 2008 | Corpo dedicato alla fatica e appendici A–B, PDF 6–41 | 36 | 94 |
| [IIW](docs/documents/iiw.md) | Update June 2005 | Documento completo | 145 | 83 |

## Struttura

- `sources/`: tre PDF originali invariati, bibliografia BibTeX.
- `docs/guide/`: lettura ragionata, formule selezionate in LaTeX, guida per AI e registro delle anomalie.
- `docs/pages/`: testo Markdown per pagina, riferimenti e metadati YAML.
- `docs/details/`: schede dei particolari con immagini, classi, requisiti e contesto.
- `docs/tables/`: tabelle originali e celle in Markdown.
- `data/`: JSON, JSONL e CSV con provenienza, rettangoli, OCR e stato della trascrizione.
- `assets/illustrations/`: 245 disegni SVG e le relative anteprime vettoriali.
- `data/illustrations.json`: corrispondenza esplicita tra ogni scheda e la sua geometria; `data/illustration-coverage.json`: copertura.
- Gli altri archivi in `assets/` conservano i ritagli della prima estrazione come riscontro documentale; non sono le illustrazioni mostrate nel sito.
- `web/`, `scripts/`: sito statico e procedura riproducibile di estrazione e pubblicazione.
- `llms.txt`, `llms-full.txt`: indice e corpus testuale aggregato per AI.

## Consultazione

Il sito offre ricerca nel testo e nei dettagli, filtro per fonte, pagine statiche e download dei dati. Ogni scheda porta alla pagina PDF originale. Si può usare anche la navigazione Markdown direttamente su GitHub.

L'indice PDF è sempre a base 1. Il numero stampato è un campo distinto. Non mescolare edizioni, materiali e definizioni di tensione. Le celle unite e le note fanno parte delle condizioni della classificazione.

## Qualità

Sono conservati separatamente fonte, estrazione e sintesi editoriale. I simboli del font SymbolMT dell'EC3 sono stati recuperati con una mappa documentata. La Circolare ha richiesto OCR. Le differenze osservate nelle formule C4.2.94–95 sono descritte nel [registro](docs/guide/qualita.md), senza correzioni silenziose.

Le estrazioni non sono convalidate per il calcolo. I disegni sono schemi non in scala e semplificano la rappresentazione: condizioni, quote limite e classi si verificano sul PDF. Le due schede IIW 731 e 912 hanno una cella grafica vuota nella fonte; i loro schemi sono esplicitamente indicati come ricostruzioni editoriali dalla descrizione. I numeri delle schede rappresentano voci e varianti del catalogo, non un conteggio certificato di particolari normativi distinti.

## Riprodurre il sito

Richiede Python 3.12 o successivo:

```sh
python -m pip install -r requirements-build.txt
python scripts/prepare_metadata.py
python scripts/build.py
python scripts/validate.py
python -m http.server 8000 --directory site
```

Per rifare l'estrazione dai PDF già conservati:

```sh
python -m pip install -r requirements.txt
python scripts/ocr_sources.py
python scripts/extract.py
python scripts/prepare_metadata.py
python scripts/build.py
python scripts/validate.py
```

L'OCR è memorizzato in cache con i suoi punteggi di confidenza. I ritagli di provenienza sono definiti in `data/detail-crops.json`. `scripts/build.py` rigenera e integra automaticamente i disegni da `data/illustrations.json` prima di costruire il sito; la sola rigenerazione si esegue con `python scripts/redraw_details.py`. Il workflow GitHub Pages ricostruisce il sito a ogni modifica su `main`; la cartella generata `site/` non viene versionata.

## Fonti e diritti

Le impronte SHA-256 e i nomi originali sono in [data/sources.json](data/sources.json). La conservazione riguarda le copie e le edizioni fornite; non si dichiara l'attualità normativa dei testi. I documenti richiamati ma non forniti non sono stati ricostruiti.

PDF, testi e immagini mantengono i diritti e le limitazioni dei rispettivi titolari. In particolare il PDF UNI contiene un divieto di riproduzione e di uso in rete. Questo archivio non concede una licenza aperta sui documenti o sui loro derivati.

File: data/native/iiw-060.txt
No.    Structural Detail                        Description                  FAT  FAT   Requirements and Remarks
                                                    (St.= steel; Al.= aluminium)              St.     Al.

332                                              Unstiffened curved flange to web joint,    ---       ---     The resulting force of Ff-left and Ff-right will bend the
                                                      to be assessed according to no. 411 -                      flange perpenticular to the plane of main loading. In
                                                414, depending on type of joint.                         oder to minimize this additional stressing of the welds,
                                                                                                                                                                  it is recommended to minimize the width and to maxi-
                                                     Stress in web plate:                                 mize the thickness of the flange.

                                                                                                                 Stress longitudinally to the weld is to be considered. At
                                                                                                                 additional shear, principle stress in web is to be consi-
                                                                                                          red (see 321 to 323)

                                                     Stress in weld throat:





                                                    Ff axial force in flange
                                                                t thickness of web plate
                                          a weld throat

400    Cruciform joints and/or T-joints

411                                           Cruciform joint or T-joint, K-butt       80     28      Material quality of intermediate plate has to be checked
                                                 welds, full penetration, no lamellar tea-                    against susceptibility of lamellar tearing.
                                                         ring, misalignment e<0.15At, weld toes
                                                ground, toe crack                                     Misalignment <15% of primary plate.





                                                       page 60
